Repository: SuperBladesman/Eir

# Eir

**Bond valence screening of crystal structures, with an integrity verdict.**
Eir reads a folder of CIF files and asks two questions of each structure:

1. **Can this entry be assessed at all?** Can the file be read, can the atoms be where it says, is there reference data, and is the deposited model unambiguous?
2. **If so, what does the bond valence model say?**

The order matters. A bond valence sum is computed from bond lengths, so a length that cannot be right makes every number built on it meaningless, and often good-looking. ICSD 85235 (TbCrO₃) has a chromium octahedron within 0.0004 Å of the mean of every measured Cr³⁺–O bond, a global instability index (GII) of 0.0047, and two oxygens 2.191 Å apart against a family median of 2.750 Å. Judged on its chemistry it is the best structure in a 938-entry perovskite set; judged on its geometry it is impossible.

Eir was written to screen the Inorganic Crystal Structure Database (ICSD) at scale. Version 1.2 accompanied the rock salt study in *Dalton Transactions* (2026). The current version, 2.0.48, comes from a rebuild that checks the geometry before it reads the chemistry.

## What Eir checks

Four facets, asked in order; the first failure stops the assessment. Two Reference questions come early, because otherwise the geometry gates would judge Eir's misreading rather than the file: R7 (Eir has not read the file's symmetry) is asked before everything, and R5 (a coordination compound) before G.

| | Facet | Asks | On failure |
|---|---|---|---|
| **P** | Parse | Can the file be read? | EXPUNGE |
| **G** | Geometry | Can the atoms be where the file puts them? | EXPUNGE |
| **R** | Reference | Is there reference data, and a structure Eir's model can describe? | NOT_ASSESSED |
| **M** | Model | Is the deposited description unambiguous? | FLAG |

EXPUNGE means no bond valence result should be quoted. NOT_ASSESSED means part of the analysis is missing, not wrong, or that Eir cannot assess the structure at all (a coordination compound, anions bonded to each other, a setting it cannot read). FLAG means the analysis stands, with the ambiguity named. A structure that passes all four is ACCEPT, or one of three named caveat tiers: ACCEPT_HOMOVALENT and ACCEPT_HETEROVALENT for shared sites, and ACCEPT_IMPRECISE where the deposited uncertainties make the index imprecise.

`structure_pgrm_tier` holds the verdict, `pgrm_reason` what failed, and `pgrm_evidence` the measurement that decided it.

These gates replace and contain the six-type failure taxonomy of the *Dalton Transactions* paper (Type 2 → R1, 3 → M1, 4 → M3, 5 → M2, 6A → M6, 7 → M4). What they add is the G facet. The taxonomy was derived on rock salts, where every atom sits on a special position and a coordinate error is impossible by construction; in every family with positional freedom, geometry faults dominate.

Six independent geometry screens feed the G and M facets, reported separately because they see different things:

| Screen | What it sees |
|---|---|
| Radii ratio | Shortest cation–anion contact against the Shannon radii |
| Bond-valence distance | The same contact against the ion's own parameters |
| Anion–anion packing | Two anions closer than their electron clouds allow |
| Cation–cation packing | The same for the cation sublattice |
| Coordination | Whether bonds are missing, rather than too short |
| Half-lattice shift | Whether a cation sits on the wrong origin |

The shift screen proposes and never corrects. Each proposal is applied to a copy of the CIF and the whole analysis re-run, so `cation_on_wrong_origin` means the hypothesis was tested and held.

### A folder of CIFs

```bash
eir batch my_cifs/ --reports
```

This runs the same pipeline as the notebook, on every CIF in the folder, and writes the same `outputs/` folder inside it (below), with one report per structure in `outputs/reports/` if asked. From Python, `eir.check_folder('my_cifs/')` returns the per-site and per-structure tables.

## Reading the results

- **The tiers are integrity gates, not a bond valence pass or fail.** No gate fires on the GII, and ACCEPT structures can carry a high one. If the question is whether structures "fail BVS", choose a GII criterion and apply it to the ACCEPT tiers.
- **Quote `gii_recommended_value`.** Eir reports three instability indices: `gii` weights every site equally, `wagii` weights by occupancy, and `gii_site_averaged` combines the sums on a shared site first. They agree whenever every cation site carries the same occupancy. `gii_recommended` names the right one for each structure, and the summary states the choice for the dataset.
- **The GII is cation-only.**
- **ACCEPT_HETEROVALENT means a valence span of 2 or more on one position**, so Y³⁺/Zr⁴⁺ and Gd³⁺/Ce⁴⁺ count as homovalent.
- **GII thresholds depend on the family.** The often-quoted 0.20 v.u. comes from simple ordered structures; spinels and many perovskites routinely exceed it while being perfectly stable.

File: S3_Type1_Parameter_Inadequacy.csv
Formula,ICSD Code,n (total),n (failed),Year,Mean Deviation (%),GII,Compound Class
Ba1 O1,26961,5,5,1922.0,-19.78,0.1978,Oxide
Ba1 O1,52278,5,5,1933.0,-21.44,0.2144,Oxide
Ba1 O1,58663,5,5,1972.0,-21.92,0.2192,Oxide
Ba1 O1,616004,5,5,1955.0,-21.93,0.2193,Oxide
Ba1 O1,616005,5,5,1984.0,-21.93,0.2193,Oxide
Br1 Li1,27982,3,3,1923.0,-16.57,0.1657,Bromide
Br1 Li1,52236,3,3,1936.0,-17.25,0.1725,Bromide
Br1 Li1,53819,3,3,1922.0,-16.57,0.1657,Bromide
Ca1 O1,14922,15,15,2020.0,-11.18,0.1118,Oxide
Ca1 O1,26959,15,15,1922.0,-7.68,0.0768,Oxide
Ca1 O1,28905,15,15,1948.0,-10.02,0.1002,Oxide
Ca1 O1,51409,15,15,2001.0,-11.78,0.1178,Oxide
Ca1 O1,52783,15,15,1968.0,-11.35,0.1135,Oxide
Ca1 O1,60199,15,15,1927.0,-11.44,0.1144,Oxide
Ca1 O1,60704,15,15,1945.0,-11.0,0.11,Oxide
Ca1 O1,61550,15,15,1929.0,-11.76,0.1176,Oxide
Ca1 O1,75785,15,15,,-10.66,0.1066,Oxide
Ca1 O1,90486,15,15,2000.0,-10.9,0.109,Oxide
Ca1 O1,148208,15,15,2023.0,-11.33,0.1133,Oxide
Ca1 O1,163628,15,15,2009.0,-11.3,0.113,Oxide
Ca1 O1,197982,15,15,1984.0,-11.35,0.1135,Oxide
Ca1 O1,198080,15,15,,-11.44,0.1144,Oxide
Ca1 O1,261847,15,15,2011.0,-11.99,0.1199,Oxide
Ca1 S1,53940,17,1,1923.0,13.08,0.1308,Sulfide
Cd1 O1,24802,17,17,1928.0,-11.0,0.11,Oxide
Cd1 O1,29289,17,17,1960.0,-10.56,0.1056,Oxide
Cd1 O1,29290,17,17,1960.0,-10.56,0.1056,Oxide
Cd1 O1,29291,17,17,1960.0,-10.67,0.1067,Oxide
Cd1 O1,29292,17,17,1960.0,-10.69,0.1069,Oxide
Cd1 O1,31055,17,17,1922.0,-14.15,0.1415,Oxide
Cd1 O1,61554,17,17,1929.0,-13.65,0.1365,Oxide
Cd1 O1,181294,17,17,2011.0,-9.43,0.0943,Oxide
Cd1 O1,181735,17,17,2011.0,-11.1,0.111,Oxide
Cd1 O1,197688,17,17,1953.0,-10.61,0.1061,Oxide
Cd1 O1,259401,17,17,2015.0,-11.08,0.1108,Oxide
Cd1 O1,259402,17,17,2015.0,-9.21,0.0921,Oxide
Cd1 O1,259403,17,17,2015.0,-9.82,0.0982,Oxide
Cd1 O1,259409,17,17,2016.0,-11.55,0.1155,Oxide
Cd1 O1,620202,17,17,,-9.35,0.0935,Oxide
Cd1 O1,620205,17,17,1984.0,-10.61,0.1061,Oxide
Cd1 O1,620206,17,17,1971.0,-10.59,0.1059,Oxide
Cd1 S1,620322,3,1,1968.0,-33.24,0.3324,Sulfide
Cl1 Rb1,199934,9,1,1961.0,303.72,3.0372,Chloride
Er1 S1,53414,4,4,1974.0,83.19,0.8319,Sulfide
Er1 S1,106619,4,4,1978.0,74.26,0.7426,Sulfide
Er1 S1,631056,4,4,,76.63,0.7663,Sulfide
Er1 S1,631063,4,4,,79.03,0.7903,Sulfide
Eu1 O1,53437,12,12,1963.0,-16.72,0.1672,Oxide
Eu1 O1,148688,12,12,2023.0,-17.06,0.1706,Oxide
Eu1 O1,148690,12,12,2023.0,-17.06,0.1706,Oxide
Eu1 O1,148692,12,12,2023.0,-17.4,0.174,Oxide
Eu1 O1,148694,12,12,2023.0,-16.77,0.1677,Oxide
Eu1 O1,148696,12,12,2023.0,-16.49,0.1649,Oxide
Eu1 O1,176176,12,12,2024.0,-16.39,0.1639,Oxide
Eu1 O1,176179,12,12,2024.0,-16.39,0.1639,Oxide
Eu1 O1,631456,12,12,1956.0,-16.89,0.1689,Oxide
Eu1 O1,631458,12,12,1966.0,-16.98,0.1698,Oxide
Eu1 O1,631466,12,12,1984.0,-16.72,0.1672,Oxide
Eu1 O1,631469,12,12,1964.0,-16.72,0.1672,Oxide
I1 Li1,27983,3,3,1923.0,-28.29,0.2829,Iodide
I1 Li1,53820,3,3,1922.0,-32.8,0.328,Iodide
I1 Li1,414244,3,3,2004.0,-29.61,0.2961,Iodide
Mg1 S1,53939,11,3,1923.0,12.17,0.1217,Sulfide
Mg1 S1,64415,11,3,2023.0,-27.84,0.2784,Sulfide
Mg1 S1,64422,11,3,2023.0,-11.19,0.1119,Sulfide
Mn1 O1,18006,15,1,1926.0,-9.56,0.0956,Oxide
Nd1 S1,29403,13,13,1955.0,48.55,0.4855,Sulfide
Nd1 S1,76603,13,13,1975.0,47.87,0.4787,Sulfide
Nd1 S1,199549,13,13,1977.0,46.65,0.4665,Sulfide
Nd1 S1,645821,13,13,1962.0,46.65,0.4665,Sulfide
Nd1 S1,645822,13,13,1969.0,50.04,0.5004,Sulfide
Nd1 S1,645826,13,13,,48.13,0.4813,Sulfide
Nd1 S1,645831,13,13,1980.0,46.86,0.4686,Sulfide
Nd1 S1,645837,13,13,1963.0,48.98,0.4898,Sulfide
Nd1 S1,645840,13,13,1984.0,47.07,0.4707,Sulfide
Nd1 S1,645843,13,13,1977.0,46.65,0.4665,Sulfide
Nd1 S1,645849,13,13,1984.0,49.19,0.4919,Sulfide
Nd1 S1,645851,13,13,,103.99,1.0399,Sulfide
Nd1 S1,645852,13,13,1964.0,43.75,0.4375,Sulfide
Ni1 O1,53930,29,3,1920.0,-8.22,0.0822,Oxide
Ni1 O1,131090,29,3,2019.0,-7.96,0.0796,Oxide
Ni1 O1,241420,29,3,2016.0,-32.63,0.3263,Oxide
O1 Sr1,19987,11,11,2020.0,-18.86,0.1886,Oxide
O1 Sr1,26960,11,11,1922.0,-14.99,0.1499,Oxide
O1 Sr1,28904,11,11,1948.0,-16.36,0.1636,Oxide
O1 Sr1,52276,11,11,1933.0,-17.61,0.1761,Oxide
O1 Sr1,105548,11,11,1984.0,-18.12,0.1812,Oxide
O1 Sr1,109461,11,11,2002.0,-18.25,0.1825,Oxide
O1 Sr1,148358,11,11,2023.0,-17.91,0.1791,Oxide
O1 Sr1,148361,11,11,2023.0,-17.96,0.1796,Oxide
O1 Sr1,163625,11,11,2009.0,-18.23,0.1823,Oxide
O1 Sr1,197983,11,11,1984.0,-18.12,0.1812,Oxide
O1 Sr1,249178,11,11,2006.0,-15.75,0.1575,Oxide
O1 V1,28681,9,9,1951.0,44.61,0.4461,Oxide
O1 V1,60486,9,9,1969.0,56.19,0.5619,Oxide
O1 V1,77705,9,9,1985.0,54.09,0.5409,Oxide
O1 V1,196919,9,9,1954.0,50.59,0.5059,Oxide
O1 V1,647609,9,9,1969.0,48.77,0.4877,Oxide
O1 V1,647611,9,9,1981.0,53.68,0.5368,Oxide
O1 V1,647627,9,9,1972.0,54.51,0.5451,Oxide
O1 V1,647633,9,9,1955.0,50.59,0.5059,Oxide
O1 V1,647635,9,9,1984.0,55.18,0.5518,Oxide
O1 Zn1,38222,8,4,1962.0,-8.79,0.0879,Oxide
O1 Zn1,57156,8,4,1991.0,-7.59,0.0759,Oxide
O1 Zn1,190806,8,4,2014.0,-7.53,0.0753,Oxide
O1 Zn1,190807,8,4,2014.0,-7.75,0.0775,Oxide
S1 Sr1,53941,13,1,1923.0,14.93,0.1493,Sulfide

File: S4_Types3-5_Methodological_Limitations.csv
Type,Formula,ICSD Code,Year,Mean Deviation (%),GII,Details
3 - Vacancy Disorder,Br0.1018 Cl0.8982 Na1,61663,1949.0,51.87,0.5187,Nonstoichiometric phase
3 - Vacancy Disorder,Br0.2 Cl0.8 K1,187225,2012.0,48.58,0.4858,Nonstoichiometric phase
3 - Vacancy Disorder,Br0.2019 Cl0.7981 Na1,61664,1949.0,44.64,0.4464,Nonstoichiometric phase
3 - Vacancy Disorder,Br0.2982 Cl0.7018 Na1,61665,1949.0,38.37,0.3837,Nonstoichiometric phase
3 - Vacancy Disorder,Br0.4 Cl0.6 K1,187224,2012.0,44.25,0.4425,Nonstoichiometric phase
3 - Vacancy Disorder,Br0.4 I0.6 K1,22172,1969.0,-26.3,0.263,Nonstoichiometric phase
3 - Vacancy Disorder,Br0.4029 Cl0.5971 Na1,61666,1949.0,31.72,0.3172,Nonstoichiometric phase
3 - Vacancy Disorder,Br0.4927 Cl0.5073 Na1,61667,1949.0,26.39,0.2639,Nonstoichiometric phase
3 - Vacancy Disorder,Br0.5 Cl0.5 K1,187223,2012.0,40.06,0.4006,Nonstoichiometric phase
3 - Vacancy Disorder,Br0.5977 Cl0.4023 Na1,61668,1949.0,20.48,0.2048,Nonstoichiometric phase
3 - Vacancy Disorder,Br0.6 Cl0.4 K1,187222,2012.0,27.87,0.2787,Nonstoichiometric phase
3 - Vacancy Disorder,Br0.7007 Cl0.2993 Na1,61669,1949.0,15.15,0.1515,Nonstoichiometric phase
3 - Vacancy Disorder,Nd1 S0.89,645839,1983.0,49.19,0.4919,Nonstoichiometric phase
3 - Vacancy Disorder,O0.9 V1,61630,1967.0,48.57,0.4857,Nonstoichiometric phase
4 - Heterovalent (ΔV≥2),Co1 Li1 O2,164322,1994.0,-26.32,0.2855,ΔV = 2
4 - Heterovalent (ΔV≥2),Co1 Li1 O2,164322,1994.0,35.24,0.2855,ΔV = 2
4 - Heterovalent (ΔV≥2),Co1 Li1 O2,164323,1994.0,-24.17,0.2749,ΔV = 2
4 - Heterovalent (ΔV≥2),Co1 Li1 O2,164323,1994.0,37.47,0.2749,ΔV = 2
4 - Heterovalent (ΔV≥2),Fe1 Li1 O2,28364,1964.0,-15.93,0.1776,ΔV = 2
4 - Heterovalent (ΔV≥2),Fe1 Li1 O2,28364,1964.0,23.27,0.1776,ΔV = 2
4 - Heterovalent (ΔV≥2),Fe1 Li1 O2,28365,1964.0,-16.16,0.1789,ΔV = 2
4 - Heterovalent (ΔV≥2),Fe1 Li1 O2,28365,1964.0,23.08,0.1789,ΔV = 2
4 - Heterovalent (ΔV≥2),Fe1 Li1 O2,63919,2022.0,-15.89,0.1775,ΔV = 2
4 - Heterovalent (ΔV≥2),Fe1 Li1 O2,63919,2022.0,23.3,0.1775,ΔV = 2
4 - Heterovalent (ΔV≥2),Fe1 Li1 O2,76657,,-14.75,0.1712,ΔV = 2
4 - Heterovalent (ΔV≥2),Fe1 Li1 O2,76657,,24.23,0.1712,ΔV = 2
4 - Heterovalent (ΔV≥2),Fe1 Li1 O2,155031,2006.0,-16.63,0.1814,ΔV = 2
4 - Heterovalent (ΔV≥2),Fe1 Li1 O2,155031,2006.0,22.7,0.1814,ΔV = 2
4 - Heterovalent (ΔV≥2),Fe1 Li1 O2,230832,2018.0,-16.07,0.1784,ΔV = 2
4 - Heterovalent (ΔV≥2),Fe1 Li1 O2,230832,2018.0,23.15,0.1784,ΔV = 2
4 - Heterovalent (ΔV≥2),Li3 Nb1 O4,109053,,17.83,0.2783,ΔV = 4
4 - Heterovalent (ΔV≥2),Li3 Nb1 O4,109053,,-29.83,0.2783,ΔV = 4
4 - Heterovalent (ΔV≥2),Li3 O4 Ta1,56138,2022.0,17.21,0.2946,ΔV = 4
4 - Heterovalent (ΔV≥2),Li3 O4 Ta1,56138,2022.0,-31.91,0.2946,ΔV = 4
4 - Heterovalent (ΔV≥2),Li3 O4 Ta1,109086,1964.0,18.84,0.2825,ΔV = 4
4 - Heterovalent (ΔV≥2),Li3 O4 Ta1,109086,1964.0,-30.13,0.2825,ΔV = 4
5 - Homovalent/Mixed Anion,Ag0.097 Cl1 Na0.903,60281,1970.0,-16.24,0.0886,Compositional disorder
5 - Homovalent/Mixed Anion,Ag0.201 Cl1 Na0.799,60282,1970.0,-15.67,0.0824,Compositional disorder
5 - Homovalent/Mixed Anion,Cl1 K0.0997 Na0.9003,28947,1954.0,140.15,0.7578,Compositional disorder
5 - Homovalent/Mixed Anion,Cl1 K0.1 Na0.9,240594,2004.0,140.57,0.7591,Compositional disorder
5 - Homovalent/Mixed Anion,Cl1 K0.1757 Na0.8243,28946,1954.0,122.98,0.7036,Compositional disorder
5 - Homovalent/Mixed Anion,Cl1 K0.1757 Na0.8243,28946,1954.0,-17.75,0.7036,Compositional disorder
5 - Homovalent/Mixed Anion,Cl1 K0.3 Rb0.7,22171,1969.0,-16.33,0.181,Compositional disorder
5 - Homovalent/Mixed Anion,Cl1 K0.3 Rb0.7,22171,1969.0,19.87,0.181,Compositional disorder
5 - Homovalent/Mixed Anion,Cl1 K0.301 Na0.699,28945,1954.0,98.35,0.6259,Compositional disorder
5 - Homovalent/Mixed Anion,Cl1 K0.301 Na0.699,28945,1954.0,-26.83,0.6259,Compositional disorder
5 - Homovalent/Mixed Anion,Cl1 K0.4019 Na0.5981,28944,1954.0,80.81,0.5706,Compositional disorder
5 - Homovalent/Mixed Anion,Cl1 K0.4019 Na0.5981,28944,1954.0,-33.3,0.5706,Compositional disorder
5 - Homovalent/Mixed Anion,Cl1 K0.4963 Na0.5037,28943,1954.0,66.12,0.5242,Compositional disorder
5 - Homovalent/Mixed Anion,Cl1 K0.4963 Na0.5037,28943,1954.0,-38.72,0.5242,Compositional disorder
5 - Homovalent/Mixed Anion,Cl1 K0.5001 Na0.4999,28942,1954.0,65.45,0.5221,Compositional disorder
5 - Homovalent/Mixed Anion,Cl1 K0.5001 Na0.4999,28942,1954.0,-38.97,0.5221,Compositional disorder
5 - Homovalent/Mixed Anion,Cl1 K0.6165 Na0.3835,28941,1954.0,49.69,0.4724,Compositional disorder
5 - Homovalent/Mixed Anion,Cl1 K0.6165 Na0.3835,28941,1954.0,-44.78,0.4724,Compositional disorder
5 - Homovalent/Mixed Anion,Cl1 K0.7 Na0.3,240568,2004.0,39.78,0.4411,Compositional disorder
5 - Homovalent/Mixed Anion,Cl1 K0.7 Na0.3,240568,2004.0,-48.44,0.4411,Compositional disorder
5 - Homovalent/Mixed Anion,Cl1 K0.7003 Na0.2997,28940,1954.0,39.32,0.4397,Compositional disorder
5 - Homovalent/Mixed Anion,Cl1 K0.7003 Na0.2997,28940,1954.0,-48.61,0.4397,Compositional disorder
5 - Homovalent/Mixed Anion,Cl1 K0.8 Na0.2,240534,2004.0,27.54,0.4025,Compositional disorder
5 - Homovalent/Mixed Anion,Cl1 K0.8 Na0.2,240534,2004.0,-52.95,0.4025,Compositional disorder
5 - Homovalent/Mixed Anion,Cl1 K0.8998 Na0.1002,28939,1954.0,18.96,0.3754,Compositional disorder
5 - Homovalent/Mixed Anion,Cl1 K0.8998 Na0.1002,28939,1954.0,-56.12,0.3754,Compositional disorder
5 - Homovalent/Mixed Anion,Cl1 K0.9 Na0.1,240531,2004.0,19.08,0.3758,Compositional disorder
5 - Homovalent/Mixed Anion,Cl1 K0.9 Na0.1,240531,2004.0,-56.08,0.3758,Compositional disorder
5 - Homovalent/Mixed Anion,Cl1 K0.92 Tl0.08,28695,1955.0,27.52,0.2083,Compositional disorder
5 - Homovalent/Mixed Anion,Cl2 K1 Rb1,76656,1950.0,31.72,0.1989,Compositional disorder
5 - Homovalent/Mixed Anion,Co0.7 Fe0.3 O1,266257,2018.0,11.0,0.0666,Compositional disorder
5 - Homovalent/Mixed Anion,Fe0.02 Ni0.98 O1,119446,2007.0,14.73,0.0982,Compositional disorder
5 - Homovalent/Mixed Anion,Fe0.02 Ni0.98 O1,158835,2007.0,14.73,0.0982,Compositional disorder
5 - Homovalent/Mixed Anion,Fe0.05 Ni0.95 O1,119447,2007.0,14.74,0.0982,Compositional disorder
5 - Homovalent/Mixed Anion,Fe0.05 Ni0.95 O1,158836,2007.0,14.74,0.0982,Compositional disorder
5 - Homovalent/Mixed Anion,Fe0.099 Mn0.901 O1,60690,1945.0,-13.9,0.0905,Compositional disorder
5 - Homovalent/Mixed Anion,Fe0.198 Mn0.802 O1,60689,1945.0,-12.74,0.0777,Compositional disorder
5 - Homovalent/Mixed Anion,Fe0.331 Mn0.669 O1,60688,1945.0,-11.07,0.0594,Compositional disorder
5 - Homovalent/Mixed Anion,Fe0.497 Mn0.503 O1,60687,1945.0,-9.05,0.0533,Compositional disorder
5 - Homovalent/Mixed Anion,Fe0.899 Mn0.101 O1,60684,1945.0,8.53,0.059,Compositional disorder
5 - Homovalent/Mixed Anion,Mn0.02 Ni0.98 O1,259700,2016.0,29.83,0.1759,Compositional disorder
5 - Homovalent/Mixed Anion,Mn0.02 Ni0.98 O1,259701,2016.0,31.79,0.1771,Compositional disorder
5 - Homovalent/Mixed Anion,Mn0.04 Ni0.96 O1,259702,2016.0,29.49,0.1756,Compositional disorder
5 - Homovalent/Mixed Anion,Mn0.04 Ni0.96 O1,259703,2016.0,37.77,0.1972,Compositional disorder
5 - Homovalent/Mixed Anion,Mn0.06 Ni0.94 O1,259704,2016.0,27.75,0.1745,Compositional disorder
5 - Homovalent/Mixed Anion,Mn0.06 Ni0.94 O1,259705,2016.0,31.64,0.177,Compositional disorder
5 - Homovalent/Mixed Anion,Mn0.08 Ni0.92 O1,259706,2016.0,29.58,0.1757,Compositional disorder
5 - Homovalent/Mixed Anion,Mn0.08 Ni0.92 O1,259707,2016.0,31.79,0.1771,Compositional disorder
5 - Homovalent/Mixed Anion,Mn0.25 Ni0.75 O1,61320,1964.0,25.02,0.1728,Compositional disorder
5 - Homovalent/Mixed Anion,Mn0.25 Ni0.75 O1,61320,1964.0,-9.54,0.1728,Compositional disorder
5 - Homovalent/Mixed Anion,Mn0.5 Ni0.5 O1,61321,1964.0,13.04,0.1645,Compositional disorder
5 - Homovalent/Mixed Anion,Mn0.5 Ni0.5 O1,61321,1964.0,-19.85,0.1645,Compositional disorder
5 - Homovalent/Mixed Anion,Mn0.63 Ni0.37 O1,186221,2012.0,34.78,0.1788,Compositional disorder
5 - Homovalent/Mixed Anion,Mn0.66 Ni0.34 O1,186217,2012.0,34.03,0.1784,Compositional disorder
5 - Homovalent/Mixed Anion,Mn0.66 Ni0.34 O1,186219,2012.0,35.64,0.1793,Compositional disorder
5 - Homovalent/Mixed Anion,Mn0.75 Ni0.25 O1,61322,1964.0,-26.06,0.1588,Compositional disorder
5 - Homovalent/Mixed Anion,Ni0.6 O1 Zn0.4,28914,1954.0,-10.7,0.0597,Compositional disorder
5 - Homovalent/Mixed Anion,Ni0.7 O1 Zn0.3,28913,1954.0,-10.06,0.0532,Compositional disorder
5 - Homovalent/Mixed Anion,Ni0.8 O1 Zn0.2,28912,1954.0,-8.36,0.0474,Compositional disorder

File: S5_Type6_Database_Quality.csv
Type,ICSD Code,Formula,Year,Deviation (%),Issue,Reference
6A - Pre-modern technique,53930,Ni1 O1,1920,-8.2,"Film technique, lattice parameter to 1 decimal place only",Davey & Hoffmann 1920
6A - Pre-modern technique,53939,Mg1 S1,1923,12.2,"Film technique, no diffraction patterns shown",Holgersson 1923
6A - Pre-modern technique,77682,O1 Sm1,1956,8.0,"Synthesis study, lattice parameters only, no R-value",Eick et al. 1956
6A - Pre-modern technique,22171,Cl1 K0.3 Rb0.7,1969,64.0,Largest deviation from Vegards Law (ICSD metadata warning),Ahtee 1969
6A - Pre-modern technique,60281,Ag0.1 Cl1 Na0.9,1970,-16.0,"Film data, lattice parameters only",Urusov & Blinov 1970
6A - Pre-modern technique,60282,Ag0.2 Cl1 Na0.8,1970,-16.0,"Film data, lattice parameters only",Urusov & Blinov 1970
6B - Thin film/non-bulk,77650,O1 Pd1,1989,-83.0,"Vacuum-deposited thin film, electron diffraction",Kumar & Saxena 1989
6C - Multi-phase refinement,241420,Ni1 O1,2016,-32.6,<1% impurity phase in LiNi0.5Mn1.5O4 cathode study,Boulet-Roblin et al. 2016
6C - Multi-phase refinement,131090,Ni1 O1,2019,-8.0,"Secondary phase in birnessite study, no ESDs",Shan et al. 2019
6C - Multi-phase refinement,64415,Mg1 S1,2023,-27.8,7.5 wt% phase in Mg-S battery electrode (Sample 1),Sheha et al. 2023
6C - Multi-phase refinement,64422,Mg1 S1,2023,-11.2,9.3 wt% phase in Mg-S battery electrode (Sample 2),Sheha et al. 2023
6D - Miscategorized conditions,77710,O1 Yb1,1978,13.8,"Synthesized at 4-5 GPa, 873-1373 K, lacks P/T metadata",Leger et al. 1978

File: S6_Borderline_Structures.csv
ICSD Code,Formula,Chemical Formula,Space Group,Compound Class,Year,Mean Deviation (%),Mean |d1| (v.u.),GII,Disorder Type,Review Reason
60283,Ag0.3 Cl1 Na0.7,Ag0.3 Cl1 Na0.7,F m -3 m,Chloride,1970.0,-14.98,0.1498,0.075,homovalent,Homovalent solid solution
22170,Br0.4 Cl0.6 Rb1,Br0.4 Cl0.6 Rb1,F m -3 m,Chloride,1969.0,-10.85,0.1085,0.1085,pure,Borderline deviation (10-15%)
119597,Br0.5 Cl0.5 K1,Br0.5 Cl0.5 K1,F m -3 m,Chloride,1966.0,-11.0,0.11,0.11,pure,Borderline deviation (10-15%)
61670,Br0.7922 Cl0.2078 Na1,Br0.7922 Cl0.2078 Na1,F m -3 m,Chloride,1949.0,10.5,0.105,0.105,pure,Borderline deviation (10-15%)
187221,Br0.8 Cl0.2 K1,Br0.8 Cl0.2 K1,F m -3 m,Chloride,2012.0,12.77,0.1277,0.1277,pure,Borderline deviation (10-15%)
28947,Cl1 K0.0997 Na0.9003,Cl1 K0.0997 Na0.9003,F m -3 m,Chloride,1954.0,-11.42,0.1142,0.7578,homovalent,Homovalent solid solution
240594,Cl1 K0.1 Na0.9,Cl1 K0.1 Na0.9,F m -3 m,Chloride,2004.0,-11.26,0.1126,0.7591,homovalent,Homovalent solid solution
28695,Cl1 K0.92 Tl0.08,Cl1 K0.92 Tl0.08,F m -3 m,Chloride,1955.0,14.15,0.1415,0.2083,homovalent,Homovalent solid solution
18014,Cl1 K1,Cl1 K1,F m -3 m,Chloride,1926.0,10.5,0.105,0.105,pure,Borderline deviation (10-15%)
22156,Cl1 K1,Cl1 K1,F m -3 m,Chloride,1969.0,12.19,0.1219,0.1219,pure,Borderline deviation (10-15%)
28938,Cl1 K1,Cl1 K1,F m -3 m,Chloride,1954.0,10.26,0.1026,0.1026,pure,Borderline deviation (10-15%)
53825,Cl1 K1,Cl1 K1,F m -3 m,Chloride,1919.0,12.01,0.1201,0.1201,pure,Borderline deviation (10-15%)
53841,Cl1 K1,Cl1 K1,F m -3 m,Chloride,1916.0,13.22,0.1322,0.1322,pure,Borderline deviation (10-15%)
126365,Cl1 K1,Cl1 K1,F m -3 m,Chloride,1953.0,10.06,0.1006,0.1006,pure,Borderline deviation (10-15%)
165593,Cl1 K1,Cl1 K1,F m -3 m,Chloride,2006.0,11.27,0.1127,0.1127,pure,Borderline deviation (10-15%)
240502,Cl1 K1,Cl1 K1,F m -3 m,Chloride,2004.0,10.82,0.1082,0.1082,pure,Borderline deviation (10-15%)
18016,Cl1 Rb1,Cl1 Rb1,F m -3 m,Chloride,1926.0,11.7,0.117,0.117,pure,Borderline deviation (10-15%)
29128,F1 Na1,F1 Na1,F m -3 m,Fluoride,1920.0,-12.65,0.1265,0.1265,pure,Borderline deviation (10-15%)
9865,Co1 O1,Co1 O1,F m -3 m,Oxide,1979.0,-5.29,0.1057,0.0529,pure,Borderline deviation (10-15%)
61326,Co1 O1,Co1 O1,F m -3 m,Oxide,1968.0,-5.16,0.1032,0.0516,pure,Borderline deviation (10-15%)
191776,Co1 O1,Co1 O1,F m -3 m,Oxide,2001.0,-5.0,0.1001,0.05,pure,Borderline deviation (10-15%)
245320,Co1 O1,Co1 O1,F m -3 m,Oxide,2006.0,-6.29,0.1258,0.0629,pure,Borderline deviation (10-15%)
245321,Co1 O1,Co1 O1,F m -3 m,Oxide,2006.0,-6.54,0.1308,0.0654,pure,Borderline deviation (10-15%)
245322,Co1 O1,Co1 O1,F m -3 m,Oxide,2006.0,-5.41,0.1082,0.0541,pure,Borderline deviation (10-15%)
245324,Co1 O1,Co1 O1,F m -3 m,Oxide,2006.0,-5.41,0.1082,0.0541,pure,Borderline deviation (10-15%)
61545,Cu0.05 Ni0.95 O1,Cu0.05 Ni0.95 O1,F m -3 m,Oxide,1964.0,-5.39,0.1078,0.0442,homovalent,Homovalent solid solution
61546,Cu0.1 Ni0.9 O1,Cu0.1 Ni0.9 O1,F m -3 m,Oxide,1964.0,-5.76,0.1152,0.0478,homovalent,Homovalent solid solution
61547,Cu0.15 Ni0.85 O1,Cu0.15 Ni0.85 O1,F m -3 m,Oxide,1964.0,-6.22,0.1244,0.0524,homovalent,Homovalent solid solution
61548,Cu0.2 Ni0.8 O1,Cu0.2 Ni0.8 O1,F m -3 m,Oxide,1964.0,-6.64,0.1327,0.0566,homovalent,Homovalent solid solution
61549,Cu0.25 Ni0.75 O1,Cu0.25 Ni0.75 O1,F m -3 m,Oxide,1964.0,-6.115,0.12240000000000001,0.0612,homovalent,Homovalent solid solution
60686,Fe0.664 Mn0.336 O1,Fe0.664 Mn0.336 O1,F m -3 m,Oxide,1945.0,-6.68,0.1337,0.0556,homovalent,Homovalent solid solution
60685,Fe0.798 Mn0.202 O1,Fe0.798 Mn0.202 O1,F m -3 m,Oxide,1945.0,6.72,0.1344,0.0575,homovalent,Homovalent solid solution
77759,Mg1 O1,Mg1 O1,F m -3 m,Oxide,1997.0,-6.68,0.1335,0.0668,pure,Borderline deviation (10-15%)
259700,Mn0.02 Ni0.98 O1,Mn0.02 Ni0.98 O1,F m -3 m,Oxide,2016.0,-5.34,0.1067,0.1759,homovalent,Homovalent solid solution
259702,Mn0.04 Ni0.96 O1,Mn0.04 Ni0.96 O1,F m -3 m,Oxide,2016.0,-5.64,0.1127,0.1756,homovalent,Homovalent solid solution
259704,Mn0.06 Ni0.94 O1,Mn0.06 Ni0.94 O1,F m -3 m,Oxide,2016.0,-7.16,0.1432,0.1745,homovalent,Homovalent solid solution
259706,Mn0.08 Ni0.92 O1,Mn0.08 Ni0.92 O1,F m -3 m,Oxide,2016.0,-5.55,0.1111,0.1757,homovalent,Homovalent solid solution
61322,Mn0.75 Ni0.25 O1,Mn0.75 Ni0.25 O1,F m -3 m,Oxide,1964.0,5.7,0.114,0.1588,homovalent,Homovalent solid solution
9864,Mn1 O1,Mn1 O1,F m -3 m,Oxide,1979.0,-5.79,0.1158,0.0579,pure,Borderline deviation (10-15%)
29327,Mn1 O1,Mn1 O1,F m -3 m,Oxide,1935.0,-5.51,0.1102,0.0551,pure,Borderline deviation (10-15%)
43459,Mn1 O1,Mn1 O1,F m -3 m,Oxide,1962.0,-5.57,0.1113,0.0557,pure,Borderline deviation (10-15%)
60691,Mn1 O1,Mn1 O1,F m -3 m,Oxide,1945.0,-5.57,0.1113,0.0557,pure,Borderline deviation (10-15%)
61319,Mn1 O1,Mn1 O1,F m -3 m,Oxide,1964.0,-5.34,0.1068,0.0534,pure,Borderline deviation (10-15%)
76086,Mn1 O1,Mn1 O1,F m -3 m,Oxide,1968.0,-5.45,0.109,0.0545,pure,Borderline deviation (10-15%)
128562,Mn1 O1,Mn1 O1,F m -3 m,Oxide,2023.0,-5.7,0.1139,0.057,pure,Borderline deviation (10-15%)
162039,Mn1 O1,Mn1 O1,F m -3 m,Oxide,2007.0,-6.35,0.1271,0.0635,pure,Borderline deviation (10-15%)
210500,Mn1 O1,Mn1 O1,F m -3 m,Oxide,2025.0,-6.24,0.1248,0.0624,pure,Borderline deviation (10-15%)
643192,Mn1 O1,Mn1 O1,F m -3 m,Oxide,,-5.11,0.1022,0.0511,pure,Borderline deviation (10-15%)
643195,Mn1 O1,Mn1 O1,F m -3 m,Oxide,1984.0,-5.57,0.1113,0.0557,pure,Borderline deviation (10-15%)
77065,Ni0.85 O1 Zn0.15,Ni0.85 O1 Zn0.15,F m -3 m,Oxide,1946.0,-5.68,0.1135,0.0474,homovalent,Homovalent solid solution
28911,Ni0.9 O1 Zn0.1,Ni0.9 O1 Zn0.1,F m -3 m,Oxide,1954.0,-6.62,0.1325,0.0474,homovalent,Homovalent solid solution
260801,Ni0.9 O1 Zn0.1,Ni0.9 O1 Zn0.1,F m -3 m,Oxide,2010.0,-6.31,0.1261,0.0474,homovalent,Homovalent solid solution
260802,Ni0.9 O1 Zn0.1,Ni0.9 O1 Zn0.1,F m -3 m,Oxide,2010.0,-6.11,0.1222,0.0474,homovalent,Homovalent solid solution
260803,Ni0.9 O1 Zn0.1,Ni0.9 O1 Zn0.1,F m -3 m,Oxide,2010.0,-6.16,0.1231,0.0474,homovalent,Homovalent solid solution
260804,Ni0.9 O1 Zn0.1,Ni0.9 O1 Zn0.1,F m -3 m,Oxide,2010.0,-6.65,0.1331,0.0474,homovalent,Homovalent solid solution
260805,Ni0.9 O1 Zn0.1,Ni0.9 O1 Zn0.1,F m -3 m,Oxide,2010.0,-6.65,0.133,0.0474,homovalent,Homovalent solid solution
9866,Ni1 O1,Ni1 O1,F m -3 m,Oxide,1979.0,-5.27,0.1054,0.0527,pure,Borderline deviation (10-15%)
24018,Ni1 O1,Ni1 O1,F m -3 m,Oxide,1936.0,-5.54,0.1108,0.0554,pure,Borderline deviation (10-15%)
28910,Ni1 O1,Ni1 O1,F m -3 m,Oxide,1954.0,-5.02,0.1005,0.0502,pure,Borderline deviation (10-15%)
53931,Ni1 O1,Ni1 O1,F m -3 m,Oxide,1925.0,-5.54,0.1108,0.0554,pure,Borderline deviation (10-15%)
61318,Ni1 O1,Ni1 O1,F m -3 m,Oxide,1964.0,-5.41,0.1081,0.0541,pure,Borderline deviation (10-15%)
61324,Ni1 O1,Ni1 O1,F m -3 m,Oxide,1968.0,-5.15,0.1029,0.0515,pure,Borderline deviation (10-15%)
73773,Ni1 O1,Ni1 O1,F m -3 m,Oxide,2023.0,-5.27,0.1054,0.0527,pure,Borderline deviation (10-15%)
112532,Ni1 O1,Ni1 O1,F m -3 m,Oxide,2019.0,-5.3,0.106,0.053,pure,Borderline deviation (10-15%)
144839,Ni1 O1,Ni1 O1,F m -3 m,Oxide,2022.0,-5.79,0.1157,0.0579,pure,Borderline deviation (10-15%)
147507,Ni1 O1,Ni1 O1,F m -3 m,Oxide,2023.0,-5.35,0.107,0.0535,pure,Borderline deviation (10-15%)
147509,Ni1 O1,Ni1 O1,F m -3 m,Oxide,2023.0,-5.99,0.1198,0.0599,pure,Borderline deviation (10-15%)
147511,Ni1 O1,Ni1 O1,F m -3 m,Oxide,2023.0,-6.23,0.1247,0.0623,pure,Borderline deviation (10-15%)
147513,Ni1 O1,Ni1 O1,F m -3 m,Oxide,2023.0,-5.79,0.1157,0.0579,pure,Borderline deviation (10-15%)
184918,Ni1 O1,Ni1 O1,F m -3 m,Oxide,2012.0,-5.41,0.1081,0.0541,pure,Borderline deviation (10-15%)
259698,Ni1 O1,Ni1 O1,F m -3 m,Oxide,2016.0,-7.03,0.1405,0.0703,pure,Borderline deviation (10-15%)
259812,Ni1 O1,Ni1 O1,F m -3 m,Oxide,2016.0,-6.18,0.1236,0.0618,pure,Borderline deviation (10-15%)
190802,O1 Zn1,O1 Zn1,F m -3 m,Oxide,2014.0,-7.11,0.1423,0.0711,pure,Borderline deviation (10-15%)
190803,O1 Zn1,O1 Zn1,F m -3 m,Oxide,2014.0,-7.11,0.1421,0.0711,pure,Borderline deviation (10-15%)
190804,O1 Zn1,O1 Zn1,F m -3 m,Oxide,2014.0,-7.19,0.1437,0.0719,pure,Borderline deviation (10-15%)
190805,O1 Zn1,O1 Zn1,F m -3 m,Oxide,2014.0,-7.3,0.146,0.073,pure,Borderline deviation (10-15%)
148206,Mn1 S1,Mn1 S1,F m -3 m,Sulfide,2023.0,5.48,0.1096,0.0548,pure,Borderline deviation (10-15%)
643453,Mn1 S1,Mn1 S1,F m -3 m,Sulfide,1938.0,5.84,0.1167,0.0584,pure,Borderline deviation (10-15%)
643456,Mn1 S1,Mn1 S1,F m -3 m,Sulfide,1956.0,6.12,0.1224,0.0612,pure,Borderline deviation (10-15%)
